Repository: mrinalinimulukutla/Hall_Petch_Modeling

# Physics-Informed ML for Hall–Petch Strengthening in FCC High-Entropy Alloys

Companion repository for the manuscript *"Revisiting Hall–Petch strengthening
in FCC high-entropy alloys: best practices for building and auditing
machine-learning strength models"* (Acta Materialia, in preparation).

We model yield strength (YS) and Vickers hardness (HV) of 94 FCC high-entropy
alloys in the Al–Co–Cr–Cu–Fe–Mn–Ni–V system and develop a best-practices
framework in which ML both **constructs** predictive models and **audits**
physics-informed ones. The analysis is a controlled ascent in model
flexibility — the "staircase" — with every tier validated under 5-fold,
leave-one-out (LOO), leave-one-batch-out (LOBO), and external validation,
plus a singularity audit of every closed-form equation.

```
Tier 1  grain size only          (classical + alternative Hall–Petch laws)
Tier 2  + SSS physics descriptors (VLC, Labusch, Toda-Caraballo; Wen; PCA)
Tier 3  + composition/processing  (linear M-model hierarchy, M0–M15)
Tier 4  + non-linear ML           (equal-footing panel; ARMOTE-CV)
Tier 5  → symbolic regression     (PySR, SISSO; discovery + deployment audit)
        ─ validation floor ─      (5-fold · LOO · LOBO · external · singularity)
```

## Quick start

```bash
git clone <repo-url> Physics_informed_ML_Hall_Petch
cd Physics_informed_ML_Hall_Petch
make install                 # pip install -r requirements.txt
make help                    # list every Makefile target with one-liners
make test                    # run the regression test suite (~30 s)
make paper                   # build paper/main.pdf + supplementary.pdf
jupyter notebook notebook/Hall_Petch_HEA_Analysis.ipynb
```

The notebook loads pre-computed CSVs from `results/` and renders all figures
in a few minutes. To regenerate a specific result, use the matching Makefile
stage (e.g., `make sisso`, `make hardness`, `make external`). For a full
end-to-end reproduction from raw data, follow `docs/reproducing.md` (~85 min).

## Repository layout

```
Physics_informed_ML_Hall_Petch/
├── data/
│   ├── raw/                       Grain_Size_Summary_v3.xlsx (the only true input)
│   └── derived/                   Computed descriptors + the shared S1–S4
│                                  feature ladder (inputs.csv + manifest)
├── scripts/                       Analysis scripts, organized by tier
│   ├── _config.py                 Shared paths; makes all tier folders importable
│   ├── 00_data_preparation/       EDA, descriptors, VLC inputs, feature ladder
│   ├── 01_tier1_grain_size/       Nine scaling laws, Bayesian PSIS-LOO comparison
│   ├── 02_tier2_sss_descriptors/  VLC/Labusch/Toda-Caraballo audit; PCA-OLS
│   ├── 03_tier3_composition_hp/   M-model hierarchy incl. SD_grain (M13/M15)
│   ├── 04_tier4_nonlinear_ml/     17-model panel, SHAP, equal-footing fair comparison
│   ├── 05_tier5_symbolic_regression/  PySR grid, SISSO Full/Robust/+SD, EML
│   ├── 06_validation_floor/       LOO/LOBO/external validation, singularity audit,
│   │                              bootstrap CIs, unified model table
│   ├── 07_hardness_tabor/         Tabor C_eff, HV–YS rank (Simpson's paradox)
│   └── figures/                   Publication-figure generation
├── results/                       Output CSVs (+ fitted-model pickles), regenerable
├── analysis_plots/                Generated PNG figures (numbered NN_description.png)
├── notebook/                      _generate_notebook.py (source of truth) +
│                                  Hall_Petch_HEA_Analysis.ipynb (generated)
├── paper/                         LaTeX: main.tex, supplementary.tex,

## Reproducing key results

| Result (paper section) | Command | Runtime |
|---|---|---|
| Descriptors + feature ladder (§2) | `make data` | ~1 min |
| Scaling laws, frequentist + Bayesian (§4.1) | `make scaling bayesian` | ~15 min |
| SSS audit + redundancy (§4.2) | `make sss` | ~2 min |
| M-model hierarchy incl. M15 (§4.3) | `make comp-hp` | ~5 min |
| Non-linear panel + fair comparison (§4.4) | `make ml fair` | ~35 min |
| PySR grid + SISSO variants (§4.5) | `make symbolic` | ~25 min |
| External validation + singularity audit (§4.5) | `make external audit` | ~3 min |
| Tabor + HV–YS ranking (§4.7) | `make hardness` | ~2 min |
| Unified model table (§4.8) | `make unified` | ~10 s |
| All paper figures | `make figures` | ~2 min |

Every cross-validated number in the paper reports LOO **and** LOBO; the
unified comparison lives in `results/unified_model_table.csv`.

## Data

`data/raw/Grain_Size_Summary_v3.xlsx` contains composition, processing
parameters, grain size, within-alloy grain-size standard deviation
(SD_grain), yield strength, and Vickers hardness for the 94 alloys
(93 with YS), produced in two Bayesian-optimization campaigns under the
BIRDSHOT initiative (ARL HTMDEC program). External-validation literature
data (82 points, four sources) are in
`results/external_validation_results.csv`.

File: results/external_hp_slope_comparison.csv
alloy,n_points,source,k_HP_exp,sigma0_exp,k_HP_SISSO,sigma0_SISSO,k_HP_SISSO_robust,sigma0_SISSO_robust,k_HP_M3,sigma0_M3
Co1 Cr1 Fe1 Ni1,4,Citrine,235.8538965589444,157.88853098458435,811.7767431557122,78.82070456157851,797.1076794008352,16.669306349784705,765.7572307708784,15.760960386552966
Co1 Fe1 Ni1,4,Citrine,242.68775120218802,191.97384495921577,1024.348201028548,27.83490179679646,1005.8379034685711,-60.47404439382774,765.7572307708784,47.05864184348114
Co1 Cr1 Fe1 Mn1 Ni1,15,Citrine,492.5114702935891,206.83179883557068,699.2264273326618,140.44932839457744,686.5911835564423,81.5106384541649,765.7572307708782,74.98807512533347
Al0.304 Co1 Cr1 Fe1 Ni1,3,Citrine,790.1637648171412,114.28504827383045,729.0271704752223,142.25880623990815,715.8534177988814,95.52804172912722,765.7572307708786,16.645722597094704
Co0.286 Cr0.429 Fe1 Mn0.143 Ni0.714 V0.286,5,Citrine,714.9350607195815,130.74009097793618,699.3488031910687,119.85567035497118,686.7113480441941,110.70402627057925,765.7572307708782,71.83217875473986
Co0.25 Cr0.25 Fe1 Mn1,3,Citrine,757.6012356388782,379.68554985537605,942.8695025837447,151.05970534393703,925.8315510009462,37.360068726393735,765.7572307708782,68.86877707418773
CrFeNi,6,Schneider2021,867.3290329142088,90.88871920715039,1024.3482010285475,102.35211385139152,1005.8379034685711,28.140219360790468,765.7572307708786,6.885630119694298
CoCrFeMnNi,8,Otto2013,308.16680780578673,194.39956936802963,699.2264273326615,140.4493283945775,686.5911835564427,81.51063845416488,765.7572307708782,74.9880751253335
CoCrNi,5,Huang2019,475.4384084987654,246.0233147276001,1024.3482010285475,110.70569204739985,1005.8379034685709,65.5836826750544,765.7572307708782,64.61071658064085
CoCrFeNi,5,Huang2019,278.1005588884427,219.2905400725737,811.7767431557122,78.82070456157848,797.1076794008353,16.669306349784677,765.7572307708781,15.760960386553052
CoNiMn,5,Huang2019,242.44639450379577,240.92588098120737,1024.3482010285477,1379.3927300559421,1005.8379034685702,464.4064446723879,765.7572307708782,194.62025593553648
CoFeNiMn,5,Huang2019,199.07151725806537,214.82530479352803,811.7767431557121,666.1740998453695,797.1076794008352,108.83019253957917,765.7572307708783,113.26811490272472

File: results/literature_kHP_table.csv
System,k_HP_MPa_um_half,Citation,Note
CoCrFeMnNi (Otto 2013),494.0,Otto2013,"tension, RT, fine-grained set"
CoCrFeMnNi (Yoshida 2017),538.0,Yoshida2017,"wide GS range, 296 K"
CoCrFeMnNi (Schneider 2020),680.0,Schneider2020,wider GS sweep
CoCrNi (Sun 2018),265.0,Sun2018,"medium-entropy, tension"
Al0.3CoCrFeNi (LaRosa 2019),824.0,LaRosa2019,Al-bearing FCC HEA
Pure Cu (avg),110.0,Hall1951,baseline pure FCC
Pure Al (avg),150.0,Petch1953,baseline pure FCC
Pure Ni (avg),210.0,George2019,baseline pure FCC
This work — M3,766.0,this_work,"93 FCC HEAs, all 7 non-Ni elements"
This work — SISSO Full,,this_work,implied 9356/dS_mix term; not directly comparable
This work — SISSO Robust,,this_work,implied 9837/dS_mix term
This work — PySR compact YS,,this_work,implied via 4.29*dH_mix*SD_grain/d^2 product

File: results/m3_coefficients.csv
model,coefficient,value,std_err,lo95,hi95,units
M3,intercept (sigma_00),229.57728253902627,38.79137228163245,152.43638462451844,306.7181804535341,MPa
M3,alpha_Al,-201.28995190848667,379.20246513810304,-955.3756398231376,552.7957360061641,MPa
M3,alpha_Co,-187.190331351895,40.68264022716693,-268.092222985734,-106.288439718056,MPa
M3,alpha_Cr,-307.70936652325685,141.2118328918507,-588.5245825033495,-26.894150543164187,MPa
M3,alpha_Cu,-334.02635827225066,159.822345400861,-651.8506193351336,-16.202097209367764,MPa
M3,alpha_Fe,-360.3655907347346,80.32470171280701,-520.1000690577629,-200.6311124117063,MPa
M3,alpha_Mn,82.31925154143113,100.51310317242147,-117.56207708497297,282.20058016783526,MPa
M3,alpha_V,291.26637816064107,125.84217365522096,41.015415116632795,541.5173412046494,MPa
M3,k_HP,765.7572307708786,132.8995466108214,501.4719076439103,1030.0425538978468,MPa
M3,R2_train,0.7261161556088654,,,,
M3,R2_LOO,0.6524897070240352,,,,
M3,n_samples,93.0,,,,

File: results/s5_symbolic_comparison.csv
Engine,Target,FeatureSet,k_eff,LOO_R2,LOBO_R2,BIC,Ext_R2,Ext_RMSE,Singularity_safe,uses_SD_GS,equation
SISSO,YS,F4 curated-Wen,4,0.4847,0.3469,709.0,-0.5396,131.2,yes,True, + 1112.6310260717*(delta_chi+d_inv_sqrt)   + 32.8216846138*(VEC/Omega)   + 6.0877695504*(d_inv_sqrt*SD_GS)  -166.79958369910446
"PySR (O1_add_sub,accuracy)",YS,F4 curated-Wen,1,0.39,0.208,774.2,,124.3,yes,False,(((122.06335 - (dH_mix + dH_mix)) - (dH_mix + (((dH_mix + (dH_mix + (dH_mix + dH_mix))) + dH_mix) + dH_mix))) + (ColdWork - (dH_mix + dH_mix))) - (dH_mix + dH_mix)
"PySR (O1_add_sub,elbow)",YS,F4 curated-Wen,1,0.29,0.068,788.3,,117.0,yes,False,((157.4268 - dH_mix) - ((dH_mix + (dH_mix + dH_mix)) + dH_mix)) + ((ColdWork - dH_mix) - (dH_mix + dH_mix))
"PySR (O2_add_sub_mul_div,accuracy)",YS,F4 curated-Wen,6,0.662,-0.501,684.8,,121.7,yes,False,(((Omega / ((dS_mix - HoldTime) + -0.29368255)) + ((VEC + (d_inv_sqrt * 33.217888)) + ((-0.5995044 / delta_chi) - dH_mix))) * ((RecrystT * -0.010644188) + 25.50553)) - (-16.8922 / HoldTime)
"PySR (O2_add_sub_mul_div,elbow)",YS,F4 curated-Wen,2,0.632,0.5,727.4,,133.3,yes,False,((0.31903812 / Omega) + d_inv_sqrt) * 1030.494
"PySR (O3_full,accuracy)",YS,F4 curated-Wen,6,0.765,0.668,690.4,,120.4,yes,True,(SD_GS / sqrt(dS_mix + -8.273908)) + (((((Omega + (-15.149831 / d_inv_sqrt)) + (451.29092 + square(dH_mix))) + (2.4272852 / cube(HoldTime))) - (7.939107 / delta_chi)) - (0.10716921 * RecrystT))
"PySR (O3_full,elbow)",YS,F4 curated-Wen,2,0.674,0.555,716.3,,128.4,yes,True,(SD_GS + 1016.481) * (d_inv_sqrt + (0.30557787 / Omega))
SISSO,HV,F4 curated-Wen,4,-0.2007,-2.4115,610.7,0.1266,26.7,yes,True,-2.3228569328*(dH_mix/HoldTime)   + 23036.0319523650*(d_inv_sqrt/ColdWork)   + 4.4582582808*(d_inv_sqrt*SD_GS)  +25.8240356938351
"PySR (O1_add_sub,accuracy)",HV,F4 curated-Wen,1,0.088,-4.44,653.5,,41.6,yes,False,((d_inv_sqrt + d_inv_sqrt) + ((dS_mix + ((((Omega - dH_mix) - dH_mix) - ((dH_mix + (dH_mix - Omega)) - d_inv_sqrt)) + (dS_mix + (d_inv_sqrt - dH_mix)))) - -65.44103)) + d_inv_sqrt
"PySR (O1_add_sub,elbow)",HV,F4 curated-Wen,1,0.054,-4.615,656.9,,36.7,yes,False,112.56627 - ((dH_mix + dH_mix) + dH_mix)
"PySR (O2_add_sub_mul_div,accuracy)",HV,F4 curated-Wen,6,0.75,-0.447,544.5,,19061.5,no,True,(((d_inv_sqrt * ((d_inv_sqrt + delta) * 3218.9646)) + 207.109) - (6.405204 / delta_chi)) + ((((-523.1007 / d_inv_sqrt) / SD_GS) + (1.0523946 / (HoldTime + -0.45306608))) - (dH_mix + dS_mix))
"PySR (O2_add_sub_mul_div,elbow)",HV,F4 curated-Wen,3,0.631,-0.874,570.1,,75.2,yes,True,((d_inv_sqrt + delta) * 1742.653) + (-8399.563 / (SD_GS + 17.258993))
"PySR (O3_full,accuracy)",HV,F4 curated-Wen,6,0.693,-2.156,553.5,,69.8,yes,True,(((((sqrt(SD_GS) + (-0.52701336 / ((Omega * (HoldTime + -0.67619604)) / HoldTime))) - (delta_chi / -0.15803814)) * d_inv_sqrt) * (193.59132 - ((d_inv_sqrt - -0.0836253) * SD_GS))) + -52.199936) - dH_mix
"PySR (O3_full,elbow)",HV,F4 curated-Wen,4,0.681,-2.786,561.4,,51.4,yes,True,(d_inv_sqrt * 121.22276) * ((sqrt(SD_GS) + ((-0.6045947 / Omega) / (HoldTime + -0.69436854))) - -1.4120882)

File: results/sisso_robust_comparison.csv
variant,equation,train_r2,loo_r2,loo_rmse,lobo_r2,bic,n_unphysical
v1_baseline, + 120.4515098926*(r_var/r_range)   + 9356.2556899591*(d_inv_sqrt/dS_mix)   + 1133.7096001857*(EN_var/delta_mu)  -43.33205128031409,0.7299796881508525,0.6662748971079943,46.8577657719158,0.38045613739464057,713.994814662861,1
no_delta_mu, + 4805.9206633910*(r_var/sigma_TC)   + 9187.1851759538*(d_inv_sqrt/dS_mix)   + 6110.8533981554*(EN_var-Phi_VLC)  -110.3997851598358,0.7223889759247835,0.6085598439907267,50.74810470407679,0.35817406747680414,716.5731238491178,0
no_deltas, + 4805.9206633910*(r_var/sigma_TC)   + 9187.1851759538*(d_inv_sqrt/dS_mix)   + 6110.8533981554*(EN_var-Phi_VLC)  -110.3997851598358,0.7223889759247835,0.597134577874633,51.48339001905894,0.41265080120032815,716.5731238491178,0
swap_mu_var, + 4805.9206633910*(r_var/sigma_TC)   + 9187.1851759538*(d_inv_sqrt/dS_mix)   + 6110.8533981554*(EN_var-Phi_VLC)  -110.3997851598358,0.7223889759247835,0.6085598439907267,50.74810470407679,0.35817406747680414,716.5731238491178,0
v2_dim3, + 15071.4301592482*(EN_var/Omega)   + 53.6559566020*(VEC_mean-ln_d)   + 38250.0406975894*(r_delta/r_range)  -142.20408977443617,0.7217586811712263,0.6042287083512816,51.028086547841454,0.3504054806122731,716.7840339512422,0
